Repository: 3arabii/Materials-Science-and-Engineering

# المراجع المستخدمة :  


1. Foundations of Materials Science and Engineering by Willaim Smith, Javed Hashemi (7th Edition)
2. Materials Science and Engineering An Introduction by David G. Rethwisch and William Callister (10th Edition)

File: الحديد-الزهر/أنواع-الحديد-الزهر.md
## أنواع الحديد الزهر :  

أفضل طريقة لتصنيف الحديد الزهر و تمييز أنواعه عن بعضها هي عن طريق البنية الداخلية لكل نوع . و هناك أربع عوامل أساسية هي التي تتسبب في وجود أنواع مختلفة للحديد الزهر وهي :  
* نسبة الكربون .  
* نسبة الشوائب و نسبة عناصر السبك .  
* معدل التبريد أثناء و بعد تجمد السبيكة .  
* المعالجة الحرارية بعد إنتهاء عملية السباكة .  
و هذه العوامل تتحكم في حالة الكربون و صورته الفزيائية فقد يتواجد الكربون مرتبطًا مع الحديد في صورة كربيد حديد ( السيمنتايت ) أو بشكل حر (منفرد -غير مرتبط بعنصر آخر-) على صورة جرافيت .  
و شكل و توزيع الكربون الحر يؤثر بشكل كبر على الخواص الفزيائية للحديد الزهر .   

&nbsp;  

أنواع الحديد الزهر هي :   
* الحديد الزهر الأبيض :  فيه تكون جميع ذرات الكربون متربطة على شكل السيمنتايت .  
* الحديد الزهر المطوّع : فيه تكون معظم أو جميع ذرات الكربون حرة على شكل ذرات دائرية غير منتظمة الشكل تسمى ب(ذرات كربون المراجعة -تمبر كاربون-) . ويمكن الحصول على هذا النوع من الحديد الزهر عن طريق المعالجة الحرارية للحديد الزهر الأبيض .  
* الحديد الزهر الرمادي : فيه تكون معظم أو جميع ذرات الكربون حرة و تتجمع هذه الذرات على شكل رقائق من الجرافيت .  
* الحديد الزهر المبرد : يتكون من طبقتين . السطح الخارجي عبارة عن طبقة من الحديد الزهر الأبيض و القلب الداخلي من الحديد الزهر الرمادي .  
* الحديد الزهر العنقودي :  فيه تكون معظم أو جميع ذرات الكربون حرة على شكل ذرات دائرية مضغوطة (عن طريق إضافة عناصر سبك خاصة) أكثر إنتظامًا من ذرات الكربون الدائرية الموجودة في الحديد الزهر المطوّع . و يمكن الحصول على هذا النوع من الحديد الزهر مباشرة بعد تصلب المصهور على عكس الحديد الزهر المطوّع الذي نحصل عليه من المعالجة الحرارية للحديد الزهر الأبيض .   
* الحديد الزهر السبائكي : يمكن الحصول عليه عن طريق تعديل الخواص أو البنية الخاصة بأي نوع من الأنواع بالمذكورة بالأعلى عن طريق إضافة عناصر سبك .

File: الحديد-الزهر/الحديد-الزهر-الأبيض.md
## الحديد الزهر الأبيض :  
يعتبر الحديد الزهر الأبيض **هايبو إيوتيكتك** (نسبة الكربون فيه أقل من نسبة الكربون عند نقطة الإيوتيتك) و يمكنك ملاحظة التغيرات التي تظهر عليه خلال مرحلة التصلب و خلال التبريد التالي لعملية التصلب بإستخدام مخطط الأطوار للحديد و كربيد الحديد .  
في الجزء التالي من مخطط الأطوار للحديد و كربيد الحديد التركيب 2,5% كربون يعبر عن تركيب حديد زهر أبيض و سوف نقوم تاليًا بدراسة التغيرات التي تحدث له عن تبريد الطور السائل وصولًا إلى درجة حرارة الغرفة .  
![جزء من مخطط الأطوار للحديد و كربيد الحديد](مرفقات/جزء-من-مخطط-الأطوار-للحديد-و-كربيد-الحديد.png)  
عند التركيب  2,5% كربون و عند النقطة x1 توجد السبيكة على شكل محلول سائل متجانس من الحديد مذاب بداخله الكربون و تظل السبيكة على هذه الحالة حتى تعبر خط الإسالة عند النقطة x2  وعندها تبدأ عملية التصلب عن طريق تكون بلورات أُستنايت نسبة الكربون فيها 1% و مع إستمرار إنخفاض درجة الحرارة يستمر الأُستنايت الأساسي في التكوّن و تتحرك قيمة التركيب الخاصة به إلى إسفل و إلى اليمين على إمتداد خط التصلب في إتجاه النقطة c . و في نفس الوقت تزداد نسبة الكربون في المحلول السائل المتبقي و تتحرك قيم تركيب هذا المحلول أيضًا إلى اليمين و إلى أسفل في إتجاه النقطة E على إمتداد خط الإسالة .  
عندما تصل السبيكة إلى النقطة x3 و التي تعبر عن درجة حرارة الإيوتيكتك عند هذا التركيب ستجد أن السبيكة تتكون من تشعبات من الأُستنايت الأساسي نسبة الكربون فيها 2% و محلول سائل متبقي نسبة الكربون فيه 4,3% و هذا السائل المتبقي يمثل 22% من الوزن الكلي للسبيكة .  
عند هذه النقطة x3 يتعرض المحلول السائل النتبقي لتفاعل إيوتيكتك مع ثبوت درجة الحرارة (يبدأ التفاعل وينتهي عن درجة حرارة الإيوتيكتك) و خلال هذا التفاعل يتحول المحلول السائل إلى خليط من الأُستنايت و السيمنتايت يعرف ب**ليديبوريت** .  
و بما أن هذا التفاعل يحدث عند درجة حرارة مرتفعة نسبيًا فإن الخليط الناتج يكون غليظً (يمكن تمييز جزيئاته بدون ميكروسكوب -مجهر-) على عكس الشائع في نواتج تفاعلات الإيوتيكتك و التي تكون جزيئاتها دقيقة (تحتاج إلى مجهر لتمييزها).  
من الشائع أن ينفصل الأُستنايت الموجود في هذا الخليط ليدخل في تشعبات الأُستنايت الأساسي المكوّنة مسبقًا تاركًا خلفه كميات كبيرة من السيمنتايت الحر .  
بعد إنتهاء تفاعل الإيوتيكتك تبدأ درجة الحرارة في الإنخفاض مرة أخرى و خلال المسافة بين النقطتين x3 و x4 تبدأ ذوبانية الكربون في الأُستنايت بالإنخفاض كما يظهر من ميل الخط CJ (الذي يعبر عن نسبة الكربون الذائب في الأُستنايت) مما يتسبب في ترسب **برو إيوتكتك سيمنتايت** و الذي يضاف إلى السيمنتايت الموجود بالفعل .  
عند الوصول إلى النقطة x4 نكون قد وصلنا إلى درجة حرارة **الإيوتكتويد** و عندها تكون نسبة الكربون في الأُستنايت الموجود 0,8% كربون و يمثل هذا الأُستنايت نسبة 80% من الوزن الكلي للسبيكة .  
عند هذه النقطة يتعرض الأُستنايت **لتفاعل إيوتكتويد** يتحول خلال هذا التفاعل جميع **الأُستنايت** إلى **بيرلايت**  .   
لا يحدث أي تغيير آخر للبنية الداخلية عن التبريد أكثر وصولًا إلى درجة حرارة الغرفة .  
غالبًا ما تكون البنية الداخلية للحديد الزهر الأبيض عندما يصل إلى درجة حرارة الغرفة عبارة عن تشعبات من **بيرلايت** (تحول من **الأُستنايت**) بيضاء اللون متداخلة مع شبكة من **السيمنتايت** كما يظهر في الصورة التالية .  
![صورة للبنية الداخلية للحديد الزهر الأبيض](مرفقات/صورة-للبنية-الداخلية-للحديد-الزهر-الأبيض.png)  
أما الصورة التالية فتحتوي على نفس البينة الداخلية لكن مكبّرة أكثر .  
![صورة مكبّرة للبنية الداخلية للحديد الزهر الأبيض](مرفقات/صورة-مكبرة-للبنية-الداخلية-للحديد-الزهر-الأبيض.png)  
من المعروف أن السيمنتايت مركب تبادلي قاسي و هش و بما أن الحديد الزهر الأبيض يحتوي على نسبة كبيرة نسبيًّا من السيمنتايت على شكل شبكة متصلة و متداخلة فإن الحديد الزهر الأبيض هش جدًا و من الصعب جدًا أن يمر بعملية التشغيل .  
لذا فإستخدامات الحديد الزهر الأبيض (بالكامل) الهندسية محدودة جدًا و تقتصر على التطبيقات التي تحتى إلى مقاومة تآكل عالية بغض النظر عن إنخفاء الليونة (إنخفاء ليونة الحديد الزهر الأبيض و إرتفاع هشاشته) .  
و من هذه التطبيقات :  
* بطانة خلاطات الإسمنت
* طواحين الكرة
* فوهة البثق (الطرد)  
تستخدم أيضًا كميات كبيرة من الحديد الزهر الأبيض كمادة أولية للحصول على الحديد الزهر المطوّع .  
الخواص الميكانيكة للحديد الزهر الأبيض تتراوح بين القيم التالية : 
* الصلابة على مقياس برينل بين 375 و 600
* قوة الشد بين 138 ميجا باسكال و 482 ميجا باسكال
* قوة الضغط بين 1379 ميجا باسكال و 1724 ميجا باسكال.

File: الحديد-الزهر/الحديد-الزهر-المطوع.md
## الحديد الزهر المطوّع :  
تعاملنا مسبقًا مع **السيمنتايت** على كونه طور مستقر لكنه في الحقيقه طور غير مستقر (يميل إلى التفكك إلى حديد و كربون) و كونه طور غير مستقر هو الأساس الذي بنيت عليه طريق تحضير الحديد الزهر المطوّع .  
في الظروف العادية يميل السيمنتايت إلى المحافظة على صورته الأصلية (كسيمنتايت) إلى الأبد لكن عند توفر بعض أو كل الظروف التالية يبدأ السيمنتايت في التحلل إلى حديد و كربون طبقًا للمعادلة .   
C + 3Fe <=>  Fe<sub>3</sub>C
و هذه الظروف هي كالتالي :  
* درجات الحرارة المرتفعة
* وجود شوائب صلبة غير معدنية
* إرتفاع نسبة الكربون
* وجود عناصر محفزة لتحلل السيمنتايت  
مخطط الأطوار للحديد و كربيد الحديد الذي نستخدمه يعبر عن أطوار غير مستقرة و سوف نقوم برسم حدود الطور المستقر لكربيد الحديد (الجرافيت) عليه بإستخدام خطوط متقطعة كما يظهر في المخطط التالي .  
![حدود الطور المستقر للجرافيت مرسومة بخطوط متقطعة فوق منحنى الأطوار غير المستقر للحديد وكربيد الحديد](مرفقات/حدود-الطور-المستقر-للجرافيت-مرسومة-بخطوط-متقطعة-فوق-منحنى-الأطوار-غير-المستقر-للحديد-وكربيد-الحديد.png)   
تتم عملية تطويع الحديد الزهر عن طريق تحويل جميع الكربون المرتبط الموجود في الحديد الزهر الأبيض إلى فيررايت و عقد غير منتظمة الشكل من كربون المراجعة -تمبر كاربون- (جرافيت) .
و تتم هذه العملية على مرحلتين تعرفان تجاريًا بمرحلتي التلدين -أنيلنج- الأول و الثانية .  
لكي يكون الحديد الزهر الأبيض مناسبًا عملية التطويع يجب أن يكون تركيبه و اقع في المجالات التالية من القيم .  

&nbsp; 
 
|             العنصر               |          المجال               |
|:--------------------------:|:-------------------------:|
|   كربون   |         من 2% إلى 2,65%         |
|   سيليكون   |      من 0,9% إلى 1,4%        |
|   منغنيز   |        من 0,25% إلى 0,55%         |
|   فوسفور   |        أقل من 0,18%        |
|   كبريت   |         0,05%         |   


في المرحلة الأولى من التلدين يتم إعادة تسخين الحديد الزهر الأبيض إلى درجة حرارة بين 1650 فهرنهايت و 1750 فهرنهايت و خلال عملية التسخين يبدأ البيرلايت بالتحول إلى الأُستنايت عندما يصل إلى درجة حرارة الإيوتكتويد و بالتالي يذوب بعض السيمنتايت الأضافي لإمداد الأُستنايت  بالكربون الكافي للتشبّع .  
بالنظر إلى مخطط الأطوار السابق ستجد أن الحد الأيسر لمنطقة الطور المستقر (الخط المقطع) أقرب إلى اليسار من الحد الأيسر لمنطقة الطور غير المستقر و بالتالي فالأُستنايت المستقر يحتوي على كربون أقل من الأُستنايت غير المستقر لذا هناك قوة دافعة تعمل على نزع الكربون من الأُستنايت غير المستقر ليتحول إلى أُستنايت مستقر و هذا الكربون المنزوع يخرج على صورة جرافيت حر .  
تسمى عملية نزع الكربون هذه بعملية **الجرفتة** و تبدأ هذه العملية عند درجة حرارة التطويع . أول ترسيب لنوويّة الجرافيت يقوم بسحب الكربون من الأُستنايت و بالتالي يقوم الأُستنايت بإذابة السيمنتايت المجاور له للحصول على الكربون و من ثم يحدث ترسيب للجرافيت على النوويّة التي تم ترسيبها مسبقًا فتنمو النوويّة في جميع الإتجاهات بنفس القدر تقريبًا فيكون شكلها النهائي عبارة عن  عقد غير منتظمة الشكل من كربون المراجعة -تمبر كاربون- (جرافيت) و يتم هذا النمو عن طريق تفاعل يتضمن تحلل الكربيد و إنتشار ذرات الكربون .  
و تتكون جزيئات الجرافيت هذه خلال المرحلة الأولى من التلدين في الحدود بين كربيد الحديد الأساسي (الموجود مسبقًا -السيمنتايت-) و الأُستنايت المشبّع .  
يمكن تسريع عملية التنوّي (تكوين أنوية الجرافيت) و عملية الجرفتة (نزع الكربون من الأُستنايت و ترسيبه على الأنوية) عن طريق إضافة بعض الجزيئات دون المجهرية إلى الحديد بإستخدام طريقة الصهر المناسبة .  
إضافة نسب عالية من السيليكون و الكربون يحفذ عملية التنوّي و عملية الجرفتة لكن هناك حد أقصى لما يمكن إضافته من هاذين العنصرين لأن الحديد يجب أن يتصلب على صورة حديد زهر أبيض لذا يجب مراعاة طريقة التلدين المناسبة عند إضافة هاذين العنصرين .  
يعتمد معدل التلدين على ثلاثة عوامل وهي : 
* البنية الكميائية للسبيكة
* الميل نحو التنوّي (سرعة التنوّي)
* درجة حرارة التلدين  
درجة حرارة التلدين لها أثر كبير على عدد ذرات كربون المراجعة -تمبر كاربون- (جرافيت) التي سيتم إنتاجها فزيادة درجة حرارة التلدين يؤدي إلى زيادة معدل تفكك (تحلل) السيمنتايت و بالتالي يزداد معد إنتاج الجرافيت .  
ولكن درجات حرارة التلدين المرتفعة تؤدي إلى حدوث تشوه (تغيير في شكل السبيكة) كبير في شكل السبيكة مما يتطلب تعريض السبيكة لعملية إستعدال بعد الإنتهاء من المعالجة الحرارية .  
لذا يتم إختيار درجة حرارة تلدين مناسبة (بين 1650 فهرنهايت و 1750 فهرنهايت) بحيث توفر أسعر معدل تلدين ممكن مع أقل درجة تشوه ممكنه .
يتم المحافظة على الحديد الزهر الأبيض تحت درجة حرارة التلدين المختارة حتى تتحل جميع التجمعات الكبيرة من السيمنتايت و بما أن عملية الجرفتة عملية بطيئة نسبيًا فغالبًا ما تبقى السبيكة تحت درجة حرارة التلدين لفترة تتراوح بين 20 و 72 ساعة .  
بعد الأنتهاء من المرحلة الأولى من التلدين تكون البنية الداخلية للحديد عبارة عن عقد من كربون المراجعة -تمبر كاربون- (جرافيت) موزّعة خلال مصفوفة من الأُستنايت المشبّع .  
للتجهيز للمرحلة الثانية من عملية التلدين نقوم بتبريد الحديد الناتج من المرحلة الأولى بشكل سريع (عمليًّا) حتى يصل إلى درجة 1400 فهرنهايت و تستغرق دورة التبريد السريع من ساعتين إلى 6 ساعات إعتمادًا على الأدوات المستخدمة .  
في المرحلة الثانية من التلدين يتم تبريد السبيكة بشكل بطيئ بمعدل يتراوح بين 5 و 15 فهرنهايت لكل ساعة و خلال عملية هذه يتحول الكربون الموجود في الأُستنايت إلى جرافيت (عملية جرفتة) و يترسب على كربون المراجعة -تمبر كاربون- الموجود بالفعل أما الأُستنايت فيتحول إلى فيررايت .   
بعد أنتهاء عملية الجرفتة لا يحدث أي تغيير في البنية الداخلية للحديد خلال التبريد إلى درجة حرارة الغرفة و هذه البنية النهائية عبارة عن عقد من كربون المراجعة -تمبر كاربون- (جرافيت) موزّعة خلال مصفوفة من الفيررايت .  
و يسمى الحديد الزهر الناتج من عملية التلدين هذه بالحديد الزهر المطوّع القياسي أو بالحديد الزهر المطوّع الفيررايتي .  
مما يميز عقد كربون المراجعة -تمبر كاربون- الموجودة في هذا الحديد أنها مضغوطة بحيث لا تكسر إتصال مصفوفة الفيررايت مما يجعل الحديد الزهر المطوّع أقوى و ألين حتى من الحديد الزهر الرمادي .  
و هذه العقيد أيضًا تسهل مرور أدوات القطع داخل الحديد الزهر المطوّع مما يجعله (الزهر المطوّع) سهل التشغيل (تعريضه لعملية التشغيل) .  
من الأكثر التطبيقات شيوعًا للحديد الزهر المطوّع :
* السيارت و الأدوات الزراعية و أدوات السكة الحديد
* وصلات التمدد
* الأسوار الحديدية المستخدمة على الجسور
* السلاسل المعدنية المستخدمة في الرافعات
* العجلات الصناعية
* أكواع المواسير   
يمكن الحصول على حديد زهر مطوّع سبائكي عن طريق تطعيم الحديد الزهر المطوّع بعناصر غير موجودة بشكل طبيعي بكميات كبيرة داخل الحديد الزهر المطوع مما يتسبب في تغيير خواصه .  
و بما أن الحديد الزهر المطوّع السبائكي مطوّع بشكل كامل فتأثير إضافة العناصر الجديدة يكون كبير على المصفوفة .  
أكثر أنواع الحديد الزهر المطوّع السبائكي إنتشارًا هما الحديد الزهر المطوّع المطعّم بالنحاس و  الحديد الزهر المطوّع المطعّم بالنحاس و الموليبدينوم .  
تطعيم السبيكة بالنحاس يتسبب في زيادة مقاومة التآكل و زيادة قوة الشد و نقطة الخضوع و زيادة الصلابة مع أنخفاض صغير في الليونة .  
أما تطعيمها بالنحاس و الموليبدينوم فيعطي مقاومة للتآكل و خوص ميكانيكية أفضل من التي نحصل عليها عند إضافة النحاس فقط .  
الجدول التالي عبارة عن مقارنة بين الخواص الخاصة بالحديد الزهر المطوّع القياسي (بدون تطعيم) و الخواص الخاصة بالحديد الزهر المطوّع المطعّم بالنحاس و الموليبدينوم .  

|             الخاصية               |          قياسي -فيررايتي- (بدون تطعيم)              |         مطعّم بالنحاس و الموليبدينوم               |
|:--------------------------:|:-------------------------:|:-------------------------:|
|   قوة الشد (رطل لكل بوصة مربعة)   |         من 50000 إلى 60000         |         من 58000 إلى 65000         |
|   نقطة الخضوع (رطل لكل بوصة مربعة)   |         من 32000 إلى 39000         |         من 40000 إلى 45000         |
|   الإطالة (% لكل 2 إنش)   |         من 10 إلى 20         |         من 15 إلى 20         |
|   رقم برينل للصلابة   |         من 110 إلى 145         |         من 135 إلى 155         |

File: الحديد-الزهر/مقدمة.md
# الحديد الزهر  
## مقدمة :  
الحديد الزهر -مثله مثل الصلب (الفولاذ)- عبارة عن سبائك من الحديد و الكربون .  لكنه يحتوي على نسبة من الكربون أكبر من التي يحتاجها **الاوستنايت** عند درجة حرارة **الايوتيكتك** لكي يتشبّع بالكامل بالكربون .   
وتكون هذه النسبة بين 2% الى 6,67% كربون . لكن ذيادة نسبة الكربون تؤدي إلى جعل الحديد الزهر هشً (سهل الكسر) لذا عندما يحتوي الحديد الزهر المصنّع تجاريًا على نسبة كربون تتراوح فقط بين 2.5% الى 4% كربون حتى تكون هشاشته مقبولة إلى حد ما في الإستعمالات التجارية .  
من عيوب الحديد الزهر أن ليونته منخفضة جدًا فلا يمكن لفه أو سحبه أو  تشكيله عند درجة حرارة الغرفة كما أن معظم أنواع الحديد الزهر لا يمكن تطويعها (لفها أو سحبها أو تشكيلها) مهما إختلفت درجة الحرارة (غير قابلة للتطويع عند أي درجة حرارة) .  
بالرغم من هذه العيوب فالحديد الزهر يتميز بسهولة سباكته (صبه في قوالب) في أشكال معقدة جدًا و هذا الأشكال يتم أبعادها لاحقًا بعد السباكة عن طريق عملية التشغيل (بإستخدام آلات مثل المخرطة، والفارزة، والمجلخة) .  
و تعد عملية السباكة هي العملية الوحيدة المناسبة للحديد الزهر و منها إكتسب الحديد الزهر إسمًا آخر وهو **الحديد الصب** .  
بالرغم من كون الأنواع الأكثر إنتشارًا للحديد الزهر هشّه و ضعيفة إلا أنها رخيصة الثمن و سباكتها أسهل من سباكة الصلب . و بإستخدام المعالجة الحرارية المناسبة و التحكم الجيد في المسبك و في عملية السباكة يمكن الحصول على أنواع مختلفة من الحديد الزهر تختلف خواصها بشكل واسع فتتدرج بعضها بين الهشاشة و الصلابة أو القوة و الضعف و غير ذلك من الخواص.  
و بسبب التطورات الكبيرة التي وصلنا إليها في التحكم في المسابك أصبح بإمكاننا إنتاج أطنان كثيرة جدًا ثابتة الخواص (لها نفس الخواص) من الحديد الزهر .
